Repository: shortlab/2025-RIA-RSI

# 2025-RIA-RSI
Data repository for Aurelien's RSI paper on our fiber RIA spectroscopy facility: https://doi.org/10.1063/5.0273589.

Data supporting the experiments can be found in the "Experiments" folder. It includes the code used to run the instruments (Arduino TTL trigger box, Fiber temperature monitoring code), which complements information given in the article to reproduce this experimental setup. This folder also contains data gathered from the literature that can be used to perform spectrum decomposition over the different known defect absorption bands. The "Experimental results for article" folder contains compressed folder with the experimental data (transmitted spectra and temperature data), stamps to identify key moments of each experiments in the spectrometer data, the analysis codes in jupyter notebooks, and python modules that can be used for gaussian decomposition, spectrum smoothing and noise region removal.

The "Simulations" folder contains the OpenMC calculation (jupyter notebook and NIST XCOM data) used to evaluate the actual dose rate by the fiber samples, compared to the nominal dose rate given for an empty Gammacell chamber, and the COMSOL model used to evaluate the maximum difference between the temperature measured by the sensor and the fiber sample temperature.

The supporting data repository can be found at https://doi.org/10.5281/zenodo.15107009. It contains some of the data files that are too heavy for a GitHub repository.

File: Experiments/Absorption spectroscopy/Experimental results for article/Analysis - Comparison of warm up with COMSOl.ipynb
```
import numpy as np
import matplotlib.pyplot as plt
import matplotlib.animation as animation
from IPython.display import HTML
from datetime import datetime
from scipy import stats
import scipy.optimize

from os import listdir
from os.path import isfile, join

from MSsmoothing import smoothMS

import pandas as pd
import csv

rootfolder="/home/aulegoup/Optical_fibers/Absorption_spectra_experiments/"
```

```
FILES=[
        {'NameFoldExtract':"2024-08-04 - Sample 1 TA cycling 270K 5uW",
        'NameSubFoldTemp':"Temperature data",
        'NameCSVforTemp':"2024-08-04 Sun 10h04min45s - fiber T curve - dur 23211s.csv",
        'firstfilenb':0,
        'samplelength':41.4, #m
        'sweepperiod':2.261}, #s #program SWEEPMID0
    
        {'NameFoldExtract':"2024-08-06 - Sample 1 TA slow 5uW",
        'NameSubFoldTemp':"Temperature data",
        'NameCSVforTemp':"2024-08-06 Tue 13h05min12s - fiber T curve - dur 80589s.csv",
        'firstfilenb':0,
        'samplelength':41.4, #m
        'sweepperiod':2.261}, #s #program SWEEPMID0
    
        {'NameFoldExtract':"2024-08-07 - Sample 1 TA slow 5uW 2",
        'NameSubFoldTemp':"Temperature data",
        'NameCSVforTemp':"2024-08-07 Wed 11h46min54s - fiber T curve - dur 104320s.csv",
        'firstfilenb':0,
        'samplelength':41.4, #m
        'sweepperiod':2.261}, #s #program SWEEPMID0

]
```

```
#######################################################################################################
#Let's extract the temperature data:
#######################################################################################################
TEMPFILES=[]
for j,dicfile in enumerate(FILES):
    mypath=join(rootfolder,dicfile["NameFoldExtract"])
    Tpath=join(join(mypath,dicfile['NameSubFoldTemp']),dicfile['NameCSVforTemp'])
    with open(Tpath,'r') as f:
        LINES_T=f.readlines()
        N_T=len(LINES_T)
        TIME_T,TEMP=[],[]
        for i in range(N_T):
            l=LINES_T[i]
            if '.' in l:
                sec,temp=float((l.split(','))[0]),float((l.split(','))[1])
                if temp>75 and (i==0 or np.abs(temp-TEMP[-1])<35):
                    TIME_T+=[sec]
                    TEMP+=[temp]
    TEMP = smoothMS(TEMP,n=6,m=200)
    plt.plot(TIME_T,TEMP)
    plt.title(f"Temperature data for {i}")
    plt.show()
    TEMPFILES+=[{
        "TIME_T":np.array(TIME_T),
        "TEMP":np.array(TEMP),
    }]
    
def TimetoTemp(t,idfile,mode="id"):
    if mode=="id":
        return next(x for x,sec in enumerate(TEMPFILES[idfile]["TIME_T"]) if sec>t)
    elif mode=="temp":
        return np.interp(t,TEMPFILES[idfile]["TIME_T"], TEMPFILES[idfile]["TEMP"])
```

```
TIME_T,TEMP = TEMPFILES[0]["TIME_T"][1370:6550],TEMPFILES[0]["TEMP"][1370:6550]
TIME_T = TIME_T-TIME_T[0]
# print(len(TEMP))
print(TEMP[0],TIME_T[-1])
plt.plot(TIME_T,TEMP)
```

78.02628214879789 6619.561

[<matplotlib.lines.Line2D at 0x7facc8998ce0>]

```
df = pd.DataFrame({"Time (s)" : TIME_T, "Temperature (K)" : TEMP})
# df.to_csv("1stTA08-04.csv", index=False)
```

# Plot the results from COMSOL

```
Folder = "COMSOL_res"
SensorFile = "COMSOL-sensor.csv"
CavityFile = "COMSOL-CavityMax.csv"
InWallFile = "COMSOL-InnerwallAvg.csv"
```

```
DIC_COMSOL={}
for filename in [SensorFile, CavityFile, InWallFile]:
    with open(join(Folder,filename),'r') as f:
        Time,Temp=[],[]
        csvFile = csv.DictReader(f)
        for line in csvFile:
            l=list(line.values())
            if not('%' in l[0]):
                l=[float(e) for e in l]
                Time+=[l[0]]
                Temp+=[l[1]]
        DIC_COMSOL[filename]=(np.array(Time),np.array(Temp))
```

```
fig, axs = plt.subplots(2, figsize=[6.4, 4.8*1.5], gridspec_kw={'height_ratios': [2, 1]})
fig.set_dpi(1000)

maxinwalldiff=np.max(DIC_COMSOL[InWallFile][1]-DIC_COMSOL[SensorFile][1])
maxcavitydiff=np.max(DIC_COMSOL[CavityFile][1]-DIC_COMSOL[SensorFile][1])
time_maxinwalldiff=DIC_COMSOL[SensorFile][0][np.argmax(DIC_COMSOL[InWallFile][1]-DIC_COMSOL[SensorFile][1])]
time_maxcavitydiff=DIC_COMSOL[SensorFile][0][np.argmax(DIC_COMSOL[CavityFile][1]-DIC_COMSOL[SensorFile][1])]
print(time_maxinwalldiff,maxinwalldiff)
print(time_maxcavitydiff,maxcavitydiff)


axs[0].plot(TIME_T,TEMP,linewidth=2,color='k',label='Experiment - chapter 4 - annealing step c',linestyle='dotted')#,marker='o',markersize='2')
axs[0].plot(*DIC_COMSOL[SensorFile],label="Simulation - Sensor position",color='blue')
axs[0].plot(*DIC_COMSOL[InWallFile],label="Simulation - Average on cavity inner wall",color='green')
axs[0].plot(*DIC_COMSOL[CavityFile],label="Simulation - Maximum in sample cavity",color='red')
axs[1].plot(DIC_COMSOL[CavityFile][0],DIC_COMSOL[InWallFile][1]-DIC_COMSOL[SensorFile][1],label="Difference avg inner wall - sensor position",linestyle='dotted',color='green')
axs[1].plot(DIC_COMSOL[CavityFile][0],DIC_COMSOL[CavityFile][1]-DIC_COMSOL[SensorFile][1],label="Difference max cavity - sensor position",linestyle='dotted',color='red')
axs[0].axvline(time_maxcavitydiff,label=f"Time at maximum difference ({time_maxcavitydiff})",color='k',linestyle='dashed',linewidth=0.5)
axs[1].axvline(time_maxcavitydiff,label=f"Time at maximum difference ({time_maxcavitydiff})",color='k',linestyle='dashed',linewidth=0.5)
axs[0].legend()
axs[1].legend()
axs[0].set_xlabel("Time (s)")
axs[1].set_xlabel("Time (s)")
axs[0].set_ylabel("Temperature (K)")
axs[1].set_ylabel("Temperature difference (K)")
axs[0].set_title(f"Max difference between sensor position and cavity maximum: {maxcavitydiff:.2f} K\n\
Max difference between sensor position and cavity inner wall: {maxinwalldiff:.2f} K",fontsize=11)
# plt.show()
plt.savefig("COMSOLplot.pdf",bbox_inches='tight')
```

220.0 0.7416364148977408
220.0 8.113147584523475

### Color blind version

```
fig, axs = plt.subplots(2, figsize=[6.4, 4.8*1.5], gridspec_kw={'height_ratios': [2, 1]})
fig.set_dpi(1000)

maxinwalldiff=np.max(DIC_COMSOL[InWallFile][1]-DIC_COMSOL[SensorFile][1])
maxcavitydiff=np.max(DIC_COMSOL[CavityFile][1]-DIC_COMSOL[SensorFile][1])
time_maxinwalldiff=DIC_COMSOL[SensorFile][0][np.argmax(DIC_COMSOL[InWallFile][1]-DIC_COMSOL[SensorFile][1])]
time_maxcavitydiff=DIC_COMSOL[SensorFile][0][np.argmax(DIC_COMSOL[CavityFile][1]-DIC_COMSOL[SensorFile][1])]
print(time_maxinwalldiff,maxinwalldiff)
print(time_maxcavitydiff,maxcavitydiff)

COLORS = ["#D81B60", #0-Amaranth  #https://chir.ag/projects/name-that-color/
          "#1E88E5", #1-Curious Blue
          "#FFC107", #2-Amber
          "#004D40", #3-Aqua Deep green
          "#79A6CD", #4-Polo blue
          "#96CAC4", #5-Shadow Green - pale teal
          "#AA2968", #6-Hibiscus
          "#5D8759", #7-Glade Green
          "#6E378B", #8-Eminence purple 
          "#C6742C", #9-Brandy Punch orange
          "#36BB0D", #10-Christi Green
          "#FA93A4"] #11-Sweet Pink

red=COLORS[0]
blue=COLORS[1]
green=COLORS[3]

axs[0].plot(TIME_T,TEMP,linewidth=2,color='k',label='Experiment - chapter 4 - annealing step c',linestyle='dotted')#,marker='o',markersize='2')
axs[0].plot(*DIC_COMSOL[SensorFile],label="Simulation - Sensor position",color=blue)
axs[0].plot(*DIC_COMSOL[InWallFile],label="Simulation - Average on cavity inner wall",color=green)
axs[0].plot(*DIC_COMSOL[CavityFile],label="Simulation - Maximum in sample cavity",color=red)
axs[1].plot(DIC_COMSOL[CavityFile][0],DIC_COMSOL[InWallFile][1]-DIC_COMSOL[SensorFile][1],label="Difference avg inner wall - sensor position",linestyle='dotted',color=green)
axs[1].plot(DIC_COMSOL[CavityFile][0],DIC_COMSOL[CavityFile][1]-DIC_COMSOL[SensorFile][1],label="Difference max cavity - sensor position",linestyle='dotted',color=red)
axs[0].axvline(time_maxcavitydiff,label=f"Time at maximum difference ({time_maxcavitydiff}s)",color='k',linestyle='dashed',linewidth=0.5)
axs[1].axvline(time_maxcavitydiff,label=f"Time at maximum difference ({time_maxcavitydiff}s)",color='k',linestyle='dashed',linewidth=0.5)
axs[0].legend()
axs[1].legend()
axs[0].set_xlabel("Time (s)")
axs[1].set_xlabel("Time (s)")
axs[0].set_ylabel("Temperature (K)")
axs[1].set_ylabel("Temperature difference (K)")
axs[0].set_title(f"Max difference between sensor position and cavity maximum: {maxcavitydiff:.2f} K\n\
Max difference between sensor position and cavity inner wall: {maxinwalldiff:.2f} K",fontsize=11)

axs[0].arrow(2000, 94.5, -1880, 0, color=red, linewidth=0.5,head_width=5,head_length=140,length_includes_head=True)
axs[0].arrow(2000, 107.5, -1535, 0, color=green, linewidth=0.5,head_width=5,head_length=140,length_includes_head=True)
axs[0].arrow(2000, 121, -1325, 0, color=blue, linewidth=0.5,head_width=5,head_length=140,length_includes_head=True)
axs[1].arrow(2000, 6.45, -1950, 0, color=red, linewidth=0.5,head_width=0.4,head_length=140,length_includes_head=True)
axs[1].arrow(2000, 7.55, -500, 0, color=green, linewidth=0.5,length_includes_head=True)
axs[1].arrow(1500, 7.55, 0, -7., color=green, linewidth=0.5,head_width=100,head_length=0.5,length_includes_head=True)

# plt.show()
plt.savefig("COMSOLplot_CB.pdf",bbox_inches='tight')
```

220.0 0.7416364148977408
220.0 8.113147584523475

File: Experiments/Absorption spectroscopy/Experimental results for article/Analysis - Optical annealing at 1550nm.ipynb
```
import numpy as np
import matplotlib.pyplot as plt
import matplotlib.animation as animation
from IPython.display import HTML
from datetime import datetime
from scipy import stats
import scipy.optimize

from os import listdir
from os.path import isfile, join

rootfolder="/home/aulegoup/Optical_fibers/Absorption_spectra_experiments/"
```

# Extract all from folder

```
FILES=[
        {'NameFoldExtract':"2024-07-31 - sample B continuous sw at 1550nm 2nd try halfmW",
        'NameSubFoldTemp':"Temperature data",
        'NameCSVforTemp':"2024-07-31 Wed 10h49min32s - fiber T curve - dur 11032s.csv",
        'firstfilenb':0,
        'samplelength':18.24, #m
        'sweepperiod':2.261}, #s
    
        {'NameFoldExtract':"2024-08-01 - sample B continuous sw at 1550nm 3rd try 5uW",
        'NameSubFoldTemp':"Temperature data",
        'NameCSVforTemp':"2024-08-01 Thu 08h08min16s - fiber T curve - dur 22758s.csv",
        'firstfilenb':0,
        'samplelength':18.24, #m
        'sweepperiod':2.261}, #s

]
```

```
DIC_fprop={}

for idfiles,dicfile in enumerate(FILES) :
    #######################################################################################################
    #First, let's extract all the time information from the filenames.
    #######################################################################################################
    
    mypath=join(rootfolder,dicfile["NameFoldExtract"])
    LISTFILES = sorted([f for f in listdir(mypath) if isfile(join(mypath, f))])[dicfile['firstfilenb']:]
    Nfiles=len(LISTFILES)
    
    #List file properties
    DIC_fprop[idfiles]={
        "Name2Id":{},
        "Id2Name":{},
        "Id2Datetime":{},
        "Id2WL":{},
        "Id2LEVEL":{}
    }
    for i,f in enumerate(LISTFILES):
        DATE=f.split('_')[0].split('W')[1]
        YY=DATE[:4]
        MM=DATE[4:6]
        DD=DATE[6:8]
        H=f.split('.')[0].split('_')[1][:2]
        M=f.split('.')[0].split('_')[1][2:4]
        S=f.split('.')[0].split('_')[1][4:6]
        ISOTIME=f"{YY}-{MM}-{DD}T{H}:{M}:{S}-05:00"
        DIC_fprop[idfiles]["Name2Id"][f]=i
        DIC_fprop[idfiles]["Id2Name"][i]=f
        DIC_fprop[idfiles]["Id2Datetime"][i]=datetime.fromisoformat(ISOTIME)
        if i==0:
            print(DIC_fprop[idfiles])
    
    
    #######################################################################################################
    #Now, let's extract the spectra from the files:
    #######################################################################################################
    
    for i in range(Nfiles):
        with open(join(mypath,DIC_fprop[idfiles]["Id2Name"][i]),'r') as f:
                LINES=f.readlines()
                N=len(LINES)
                n=0
                while "[TRACE DATA]" not in LINES[n]:
                    n+=1
                WL_nm,LEVEL_dBm=[],[]
                for j in range(n+1,N):
                    l=LINES[j]
                    if '.' in l:
                        wl=float((l.split(','))[0])
                        lvl=float((l.split(','))[1])
                        if wl>=600 and wl<=1700:
                            WL_nm+=[wl]
                            LEVEL_dBm+=[lvl]
        if i==0:
            WL_nm0=WL_nm
        elif WL_nm0!=WL_nm:
            raise NameError(f"WL difference at id {i}")
        DIC_fprop[idfiles]["Id2LEVEL"][i]=np.array(LEVEL_dBm)
    
    DIC_fprop[idfiles]["WL_nm"]=np.array(WL_nm)


def add_subplot_axes(ax,rect,axisbg='w'):
    #https://stackoverflow.com/questions/17458580/embedding-small-plots-inside-subplots-in-matplotlib
    fig = plt.gcf()
    box = ax.get_position()
    width = box.width
    height = box.height
    inax_position  = ax.transAxes.transform(rect[0:2])
    transFigure = fig.transFigure.inverted()
    infig_position = transFigure.transform(inax_position)    
    x = infig_position[0]
    y = infig_position[1]
    width *= rect[2]
    height *= rect[3]  # <= Typo was here
    subax = fig.add_axes([x,y,width,height])#,facecolor=facecolor)  # matplotlib 2.0+
    #subax = fig.add_axes([x,y,width,height],axisbg=axisbg)
    x_labelsize = subax.get_xticklabels()[0].get_size()
    y_labelsize = subax.get_yticklabels()[0].get_size()
    x_labelsize *= rect[2]**0.5
    y_labelsize *= rect[3]**0.5
    subax.xaxis.set_tick_params(labelsize=x_labelsize)
    subax.yaxis.set_tick_params(labelsize=y_labelsize)
    return subax
```

{'Name2Id': {'W20240731_105245.CSV': 0}, 'Id2Name': {0: 'W20240731_105245.CSV'}, 'Id2Datetime': {0: datetime.datetime(2024, 7, 31, 10, 52, 45, tzinfo=datetime.timezone(datetime.timedelta(days=-1, seconds=68400)))}, 'Id2WL': {}, 'Id2LEVEL': {}}
{'Name2Id': {'W20240801_081129.CSV': 0}, 'Id2Name': {0: 'W20240801_081129.CSV'}, 'Id2Datetime': {0: datetime.datetime(2024, 8, 1, 8, 11, 29, tzinfo=datetime.timezone(datetime.timedelta(days=-1, seconds=68400)))}, 'Id2WL': {}, 'Id2LEVEL': {}}

```
  
# fig, ax = plt.subplots()


fileid=1
# idtest=4532
for idtest in [262]:

    print(DIC_fprop[fileid]["Id2Name"][idtest])
    
    print(len( DIC_fprop[fileid]["Id2LEVEL"]))
    print(WL_nm[np.argmax(DIC_fprop[fileid]["Id2LEVEL"][364])])
    
    fig, ax = plt.subplots()
    
    ax.plot(WL_nm, DIC_fprop[fileid]["Id2LEVEL"][idtest],label=f"file {fileid} - frame {idtest}")
    ax.set_xlabel("Wavelength (nm)")
    ax.set_ylabel("Transmission level (dBm)")
    ax.set_ylim(-75, -5)
    # plt.xlim(1550-10,1550+10)
    ax.legend()
    plt.show()
```

W20240801_082130.CSV
9784
600.4

```
COLORS = ["#1E88E5","#FFC107"]

fig, ax = plt.subplots()


fileid=0
idtest=363#364
ax.plot(WL_nm, DIC_fprop[fileid]["Id2LEVEL"][idtest],label=f"Before experiment at $0.5$ mW",color=COLORS[0])
fileid=1
idtest=261#262
ax.plot(WL_nm, DIC_fprop[fileid]["Id2LEVEL"][idtest],label=f"Before experiment at 5 $\mu$W",color=COLORS[1])


ax.set_xlabel("Wavelength (nm)",fontsize=12)
ax.set_ylabel("Transmission level (dBm)",fontsize=12)
ax.set_ylim(-75, -5)
# plt.xlim(1550-10,1550+10)
ax.legend(fontsize=12)
# plt.title("Thorlabs LPS-1550-FC fiber-pigtailed 1550nm laser spectrum\nthrough the absorption spectroscopy setup")
plt.title("Transmission spectrum of the SuperK light source through the\nsample fiber before the two RIA experiments at $1550$ nm")
# plt.show()
# plt.savefig("LPS-1550-FC_Spectrum.pdf")
plt.savefig("1550Exp-StartingWLSpect_CB.pdf",bbox_inches='tight')
```

<>:11: SyntaxWarning: invalid escape sequence '\m'
<>:11: SyntaxWarning: invalid escape sequence '\m'
/tmp/ipykernel_12422/330086292.py:11: SyntaxWarning: invalid escape sequence '\m'
  ax.plot(WL_nm, DIC_fprop[fileid]["Id2LEVEL"][idtest],label=f"Before experiment at 5 $\mu$W",color=COLORS[1])

# RIA at fixed wl versus time

```
fileid = 0
i_start = 364
i_end = 4533

TIME = np.arange(i_end-i_start) * FILES[fileid]['sweepperiod']/60  *45/44.2 #min (correction for zeroing times)

RIA_avgrange = (1550-10,1550+10)
ID_avgrange = ( next(x for x, val in enumerate(WL_nm) if val >= RIA_avgrange[0]),  next(x for x, val in enumerate(WL_nm) if val >= RIA_avgrange[1]) )
# print(ID_avgrange)

#RIA in dB/km
mean_RIA = np.array([np.mean( ( DIC_fprop[fileid]["Id2LEVEL"][i_start][ID_avgrange[0]:ID_avgrange[1]+1]
                              - DIC_fprop[fileid]["Id2LEVEL"][i][ID_avgrange[0]:ID_avgrange[1]+1]       ) / FILES[fileid]['samplelength'] * 1000) for i in range(i_start,i_end)])



plt.plot(TIME,mean_RIA)
plt.xlabel("Time (min)")
plt.ylabel("RIA (dB/km)")
plt.title("RIA around 1550nm probed with 1550nm laser at 0.5mW")
plt.show()

# plt.plot(TIME[(TIME>40) * (TIME<50)],mean_RIA[(TIME>40) * (TIME<50)])
# plt.xlabel("Time (min)")
# plt.ylabel("RIA (dB/km)")
# plt.show()
```

```
fileid = 0
i_start = 364
# i_end = 4533
i_end = 4772

t_a = (4533-i_start) * FILES[fileid]['sweepperiod']/60  *45/44.2
t_b = (4620-i_start) * FILES[fileid]['sweepperiod']/60  *45/44.2
TIME = np.arange(i_end-i_start) * FILES[fileid]['sweepperiod']/60  *45/44.2 #min (correction for zeroing times)

RIA_avgrange = (1550-10,1550+10)
ID_avgrange = ( next(x for x, val in enumerate(WL_nm) if val >= RIA_avgrange[0]),  next(x for x, val in enumerate(WL_nm) if val >= RIA_avgrange[1]) )
# print(ID_avgrange)

#RIA in dB/km
mean_RIA = np.array([np.mean( ( DIC_fprop[fileid]["Id2LEVEL"][i_start][ID_avgrange[0]:ID_avgrange[1]+1]
                              - DIC_fprop[fileid]["Id2LEVEL"][i][ID_avgrange[0]:ID_avgrange[1]+1]       ) / FILES[fileid]['samplelength'] * 1000) for i in range(i_start,i_end)])



plt.plot(TIME,mean_RIA)
plt.xlabel("Time (min)")
plt.ylabel("RIA (dB/km)")
plt.ylim(0)
plt.show()

plt.plot(TIME[(TIME>155) * (TIME!=t_a) * (TIME!=t_b)],mean_RIA[(TIME>155) * (TIME!=t_a) * (TIME!=t_b)])
plt.xlabel("Time (min)")
plt.ylabel("RIA (dB/km)")
plt.show()
```

# Exp August 1

```
fileid = 1
i_start = 262
i_end = len(DIC_fprop[fileid]["Id2LEVEL"])-1
print(i_end)

TIME = np.arange(i_end-i_start) * FILES[fileid]['sweepperiod']/60  #*45/44.2 #min (correction for zeroing times)

RIA_avgrange = (1550-10,1550+10)
ID_avgrange = ( next(x for x, val in enumerate(WL_nm) if val >= RIA_avgrange[0]),  next(x for x, val in enumerate(WL_nm) if val >= RIA_avgrange[1]) )
# print(ID_avgrange)

#RIA in dB/km
mean_RIA = np.array([np.mean( ( DIC_fprop[fileid]["Id2LEVEL"][i_start][ID_avgrange[0]:ID_avgrange[1]+1]
                              - DIC_fprop[fileid]["Id2LEVEL"][i][ID_avgrange[0]:ID_avgrange[1]+1]       ) / FILES[fileid]['samplelength'] * 1000) for i in range(i_start,i_end)])



plt.plot(TIME,mean_RIA)
plt.xlabel("Time (min)")
plt.ylabel("RIA (dB/km)")
plt.title("RIA around 1550nm probed with 1550nm laser at 0.5mW")
plt.show()

# plt.plot(TIME[(TIME>40) * (TIME<50)],mean_RIA[(TIME>40) * (TIME<50)])
# plt.xlabel("Time (min)")
# plt.ylabel("RIA (dB/km)")
# plt.show()
```

9783

```
COLORS = ["#1E88E5","#FFC107"]

for fileid,i_start,i_end,label in [(0,364,4533,"At 0.5mW"),(1,262,9783,"At 5uW")][::-1]:
    
    TIME = np.arange(i_end-i_start) * FILES[fileid]['sweepperiod']/60  #*45/44.2 #min (correction for zeroing times)
    
    RIA_avgrange = (1550-10,1550+10)
    ID_avgrange = ( next(x for x, val in enumerate(WL_nm) if val >= RIA_avgrange[0]),  next(x for x, val in enumerate(WL_nm) if val >= RIA_avgrange[1]) )
    # print(ID_avgrange)
    
    #RIA in dB/km
    mean_RIA = np.array([np.mean( ( DIC_fprop[fileid]["Id2LEVEL"][i_start][ID_avgrange[0]:ID_avgrange[1]+1]
                                  - DIC_fprop[fileid]["Id2LEVEL"][i][ID_avgrange[0]:ID_avgrange[1]+1]       ) / FILES[fileid]['samplelength'] * 1000) for i in range(i_start,i_end)])
    
    
    
    plt.plot(TIME,mean_RIA,label=label,color=COLORS[fileid])
    # y_valtoannotate=mean_RIA[next(k for k, value in enumerate(TIME) if value > 45)]
    # plt.annotate(label,(50,y_valtoannotate), xycoords="data",#"figure fraction",
    #              fontsize=12,color=COLORS[fileid],weight='bold') #bbox={"boxstyle" : "circle", "color":COLORS[i]},
plt.xlabel("Time (min)",fontsize=12)
plt.ylabel("RIA (dB/km)",fontsize=12)
plt.title("RIA around 1550nm probed with 1550nm light source\nat 2 different powers during and after a 45min irradiation")

plt.legend(fontsize=12)
# plt.show()
plt.savefig("Evol1550exp_CB.pdf")

# for fileid,i_start,i_end,label in [(0,364,4533,"Jul31-.5mW"),(1,262,9783,"Aug1-5uW")]:
    
#     TIME = np.arange(i_end-i_start) * FILES[fileid]['sweepperiod']/60  #*45/44.2 #min (correction for zeroing times)
    
#     RIA_avgrange = (1550-10,1550+10)
#     ID_avgrange = ( next(x for x, val in enumerate(WL_nm) if val >= RIA_avgrange[0]),  next(x for x, val in enumerate(WL_nm) if val >= RIA_avgrange[1]) )
#     # print(ID_avgrange)
    
#     #RIA in dB/km
#     mean_RIA = np.array([np.mean( ( DIC_fprop[fileid]["Id2LEVEL"][i_start][ID_avgrange[0]:ID_avgrange[1]+1]
#                                   - DIC_fprop[fileid]["Id2LEVEL"][i][ID_avgrange[0]:ID_avgrange[1]+1]       ) / FILES[fileid]['samplelength'] * 1000) for i in range(i_start,i_end)])
    
    
    
#     plt.plot(TIME,mean_RIA/max(mean_RIA),label=label)
# plt.xlabel("Time (min)")
# plt.ylabel("RIA (normalized by max)")
# plt.title("RIA around 1550nm probed with 1550nm laser at different op. powers")
# plt.legend()
# plt.show()
```

```
plt.figure(figsize=[6.4*0.8, 4.8*0.8])
for fileid,i_start,i_end,label in [(1,262,9783,"5$\mu$W")]:
    
    TIME = np.arange(i_end-i_start) * FILES[fileid]['sweepperiod']/60  #*45/44.2 #min (correction for zeroing times)
    
    RIA_avgrange = (1550-10,1550+10)
    ID_avgrange = ( next(x for x, val in enumerate(WL_nm) if val >= RIA_avgrange[0]),  next(x for x, val in enumerate(WL_nm) if val >= RIA_avgrange[1]) )
    # print(ID_avgrange)
    
    #RIA in dB/km
    mean_RIA = np.array([np.mean( ( DIC_fprop[fileid]["Id2LEVEL"][i_start][ID_avgrange[0]:ID_avgrange[1]+1]
                                  - DIC_fprop[fileid]["Id2LEVEL"][i][ID_avgrange[0]:ID_avgrange[1]+1]       ) / FILES[fileid]['samplelength'] * 1000) for i in range(i_start,i_end)])
    
    
    
    plt.plot(TIME,mean_RIA,label=label)
plt.xlabel("Time (min)")
plt.ylabel("RIA (dB/km)")
plt.title("RIA probed with 1550nm laser at 5$\mu$W\nduring and after a 45min irradiation")
# plt.legend()
# plt.show()
plt.savefig("Evol1550exp-5uW.pdf")
```

<>:2: SyntaxWarning: invalid escape sequence '\m'
<>:19: SyntaxWarning: invalid escape sequence '\m'
<>:2: SyntaxWarning: invalid escape sequence '\m'
<>:19: SyntaxWarning: invalid escape sequence '\m'
/tmp/ipykernel_1800/4136463217.py:2: SyntaxWarning: invalid escape sequence '\m'
  for fileid,i_start,i_end,label in [(1,262,9783,"5$\mu$W")]:
/tmp/ipykernel_1800/4136463217.py:19: SyntaxWarning: invalid escape sequence '\m'
  plt.title("RIA probed with 1550nm laser at 5$\mu$W\nduring and after a 45min irradiation")

```
def reducedata(X,Y,npointsinterp=9):
    assert len(X)==len(Y)
    X,Y=np.array(X),np.array(Y)
    X_f,Y_f=[],[]
    for i in range(0,len(Y),npointsinterp):
        upper=min(i+npointsinterp,len(Y))
        X_short,Y_short = X[i:upper],Y[i:upper]
        res = stats.linregress(X_short, Y_short)
        x = np.mean(X_short)
        y = res.intercept + res.slope*x
        X_f+=[x]
        Y_f+=[y]
    return np.array(X_f),np.array(Y_f)

def monoExpPos(x, x0, a0, alpha):
    return (a0-a1) * np.exp(alpha * (x-x0))

plt.figure(dpi=1000)
for fileid,i_start,i_end,label in [(0,364,4533,"Annealing at 0.5mW"),(1,262,9783,"Annealing at 5$\mu$W")]:
    
    TIME = np.arange(i_end-i_start) * FILES[fileid]['sweepperiod'] *45/44.2 #min (correction for zeroing times)
    
    RIA_avgrange = (1550-10,1550+10)
    ID_avgrange = ( next(x for x, val in enumerate(WL_nm) if val >= RIA_avgrange[0]),  next(x for x, val in enumerate(WL_nm) if val >= RIA_avgrange[1]) )
    # print(ID_avgrange)
    
    #RIA in dB/km
    mean_RIA = np.array([np.mean( ( DIC_fprop[fileid]["Id2LEVEL"][i_start][ID_avgrange[0]:ID_avgrange[1]+1]
                                  - DIC_fprop[fileid]["Id2LEVEL"][i][ID_avgrange[0]:ID_avgrange[1]+1]       ) / FILES[fileid]['samplelength'] * 1000) for i in range(i_start,i_end)])
    
    

    TIME,mean_RIA=TIME[TIME>45*60],mean_RIA[TIME>45*60]
    TIME,mean_RIA=reducedata(TIME,mean_RIA)
    TIME,mean_RIA=reducedata(TIME,mean_RIA)
    annealingrate = - np.gradient(mean_RIA, TIME[1]-TIME[0])
    
    plt.semilogy(mean_RIA,annealingrate,label=label,marker='o',markersize=3)
    
    if True:
        params = ( mean_RIA[1], annealingrate[1], -np.log( (annealingrate[1])/(annealingrate[len(annealingrate)//2]) )/(mean_RIA[len(annealingrate)//2]-mean_RIA[1]) )
        params, cv = scipy.optimize.curve_fit(monoExpPos, mean_RIA[1:len(annealingrate)//2], annealingrate[1:len(annealingrate)//2], params)
        # plt.scatter(time,Temperatures,s=2)
        # plt.plot(time, monoExp(time,*params))
        # plt.show()
        Fit=monoExpPos(mean_RIA,*params)
        x0, a0, alpha = params
        plt.semilogy(mean_RIA,Fit,label=label.split(" at ")[1]+" exponential fit"+": "+f"${a0-a1:.3f} * exp({alpha:.3f} * (r-{x0:.3f}))$",linestyle="dashed")
plt.ylim(bottom=1e-3)
plt.xlabel("RIA (dB/km)")
plt.ylabel("Annealing rate RIA (dB/km/s)")
# plt.title("Annealing rate as a function of RIA around 1550nm probed with 1550nm laser at different op. powers")
plt.legend(fontsize="small")
# plt.show()
plt.savefig("AnnealingRateFit1550.pdf")
```

<>:19: SyntaxWarning: invalid escape sequence '\m'
<>:19: SyntaxWarning: invalid escape sequence '\m'
/tmp/ipykernel_111701/2850975917.py:19: SyntaxWarning: invalid escape sequence '\m'
  for fileid,i_start,i_end,label in [(0,364,4533,"Annealing at 0.5mW"),(1,262,9783,"Annealing at 5$\mu$W")]:
/home/aulegoup/miniforge/envs/jupenv/lib/python3.12/site-packages/scipy/stats/_stats_mstats_common.py:182: RuntimeWarning: invalid value encountered in scalar divide
  slope = ssxym / ssxm
/home/aulegoup/miniforge/envs/jupenv/lib/python3.12/site-packages/scipy/stats/_stats_mstats_common.py:196: RuntimeWarning: invalid value encountered in sqrt
  t = r * np.sqrt(df / ((1.0 - r + TINY)*(1.0 + r + TINY)))
/home/aulegoup/miniforge/envs/jupenv/lib/python3.12/site-packages/scipy/stats/_stats_mstats_common.py:199: RuntimeWarning: invalid value encountered in scalar divide
  slope_stderr = np.sqrt((1 - r**2) * ssym / ssxm / df)

```

```
